Repository: sabbkarr/SMART-AFM

# SMART-AFM Tutorial

[[`SMART-AFM Paper` 📄](https://doi.org/10.1007/s10570-025-06690-w)][[`Dataset`](https://doi.org/10.1007/s10570-020-03618-4)]

[[`SMART Paper 📄`](https://doi.org/10.1007/s10570-020-03668-8)][[`SMART-TEM Paper 📄`](https://doi.org/10.1007/s10570-022-04818-w)]

Welcome to the SMART-AFM Image Analysis Tutorial! Here you’ll find a guide for turning your raw AFM scans into quantitative cellulose nanocrystal measurements. By the end, you’ll have all the tools and confidence to customize SMART-AFM for your own samples and generate results.

This tutorial provides a complete, step-by-step guide to using SMART-AFM for automated AFM image analysis. We begin by introducing the SMART-AFM framework [1. What is SMART-AFM?](#1-what-is-smart-afm) and then walk you through getting started [2. Getting Started](#2-getting-started) —from installing prerequisites and preparing your AFM data, to downloading the repository and setting it up. Next, you’ll learn how to define all pipeline settings in `defineParams.m`, before running the full SMART-AFM workflow on your image set [3. Running SMART-AFM](#3-running-smart-afm). We then explore the structured outputs you’ll find under `outputs/`in [4. Result Structure](#4-result-structure) in `outputs` —including preprocessed images, segmented overlays, grouped­ images, quantitative measurements, and image metadata. Finally, we cover parameter tuning and customization tips [5. Customization and Parameter Tuning](#5-customization-and-parameter-tuning),  troubleshooting [6. Troubleshooting Tips](#6-troubleshooting-tips), and a FAQ [FAQs](#faqs) to answer common questions.

For bugs or feature requests, open an issue in the repository or email repository maintainer.

### Citation

```latex
@article{karimi2025semi,
  title={A semi-automatic workflow for atomic force microscopy image analysis and cellulose nanocrystal particle size measurements},
  author={Karimi, Saba and Yucel, Sezen and Moon, Robert J and Johnston, Linda J and Bechle, Nathan J and Batchelor, Warren and Cho, Jae-Young and Kalidindi, Surya R},
  journal={Cellulose},
  pages={1--18},
  year={2025},
  publisher={Springer}
}
```

## 2.2. AFM Data Preparation

While **preparing AFM images**, note that

- All AFM images must share the same dimensions (e.g., 512 × 512 px)
- All AFM images must share the same magnification so that the pixel length ($\text{nm/pixel}$) is consistent across the dataset. Pixel length data is available from microscope’s software or the image metadata. Make sure the chosen magnification yields a pixel size compatible with CNC dimensions—for example, $0.30 \text{ nm/pixel}$ gives only a $\sim1.5\%$ width error on a $6 \text{ nm}$ particle. For wood‐based CNCs, we recommend $≤ 0.3 \text { nm/pixel}$ ([Meija et al, 2020](https://doi.org/10.1021/acs.analchem.0c02805)).

## 2.3. Folder Structure

- **Place** all raw AFM images into the following directory:
    
    ```bash
    smart-afm/data/
    ```
    
    The code does not recognizes the files inside a sub-folder—drop every file into `data/`. Accepted file extensions are `.txt` , `.png` , `.tiff`, `.tif`, `.jpg`, and `.mat`. 
    
- **Keep all `.m` code files** in directory:
    
    ```bash
    smart-afm/src/
    ```

## Quick sanity check (sample data) 

To confirm your setup, run SMART-AFM on the included sample images in `data/`. This folder contains 5 example AFM images sampled from the study by Bushell et al. (2021) [[link to paper](https://doi.org/10.1007/s10570-020-03618-4)]. The resutls folder should be identical to the folder provided in `outputs/`--if the sanity check passes, replace `imageDir` with your own `data/` folder and proceed. If it fails, revisit Configuring MATLAB Path and Defining Parameters, then re-run.

# 4. Result Structure

When you run `runSmartAfm`, the code builds an `outputs/` folder under your project root with a structure as follows:

```
smart-afm/outputs/     
├── preprocessed_images/                      % processed images (png)
│   └── <name>_preprocessed.png
├── segmented_images/                         % segmented, binary images (png)
│   └── <name>_segmented.png
├── grouped_images/                           % displays particle groupings as overlays on raw images (png)
│   └── <name>_grouped.png
├── measurements/
│   ├── <requested_group>/
│   │   ├── <requested_group>_length_hist.png
│   │   ├── <requested_group>_height_hist.png
│   │   ├── <requested_group>_aspect_ratio_hist.png
│   │   ├── <requested_group>_length_height_heatmap.png
│   │   └── <requested_group>_measurements.csv
│   ├── all/
│   │   ├── all_length_hist.png
│   │   ├── all_height_hist.png
│   │   ├── all_aspect_ratio_hist.png
│   │   ├── all_length_height_heatmap.png
│   │   └── all_measurements.csv
│   ├── summary_measurements.csv
│   ├── all_cumulative_mean_length.png
│   └── all_cumulative_mean_height.png
└── image_metadata/
    └── image_metadata.csv
```

File: outputs/measurements/all/all_measurements.csv
ID,Length_nm,Height_nm,AspectRatio,Solidity_%,Area 3D_nm2,Area 2D_nm2,Group,ImageName
1,87.40234375,3.15589937713822,27.694908267087,96.3309678393477,3165.14263701751,1521.11053466797,isolated,0601.jpk_height
2,63.4765625,2.28534070916302,27.7755357201192,95.5637091394263,2064.83710697231,1366.13845825195,isolated,0601.jpk_height
3,68.359375,2.95059898606245,23.1679653259913,95.9161595672752,2797.93225565522,1691.10298156738,isolated,0601.jpk_height
4,79.1015625,3.19510526001929,24.7571069065569,94.6143437077131,3535.00244868765,1667.02270507812,isolated,0601.jpk_height
5,86.42578125,3.23170152007659,26.7431199054397,96.6558632881556,2640.28675970724,1564.26429748535,isolated,0601.jpk_height
6,111.81640625,2.57374829740009,43.4449656024846,96.09746025191,6703.27937307738,2219.20013427734,isolated,0601.jpk_height
7,51.26953125,2.28980762963105,22.3903224823567,97.3325601623659,1370.47387494585,800.371170043945,isolated,0601.jpk_height
8,69.82421875,2.45337963947216,28.4604215452862,95.7024029574861,1995.19328694139,987.529754638672,isolated,0601.jpk_height
9,94.23828125,2.40070718893883,39.25438374334,93.2346723044397,4618.27257042705,1892.5666809082,isolated,0601.jpk_height
10,68.84765625,2.76767487197487,24.8756300630334,96.5093411996067,1440.35425564241,936.031341552734,isolated,0601.jpk_height
11,50.29296875,1.84409150435934,27.2724908883914,95.6506488951245,1234.60968940626,650.167465209961,isolated,0601.jpk_height
12,162.109375,3.18977860550881,50.8215130416994,92.7747074122237,9913.23408890674,2721.54808044434,isolated,0601.jpk_height
13,145.5078125,2.13481091916158,68.1595785340775,90.8738057324841,7689.60274012876,2177.00004577637,isolated,0601.jpk_height
14,112.3046875,4.15284154582423,27.0428539737868,93.4280211844006,7579.37912139388,2775.90751647949,isolated,0601.jpk_height
15,45.8984375,2.36748796074821,19.3869782068477,98.0386147716825,1365.70110712321,762.701034545898,isolated,0601.jpk_height
16,55.6640625,1.32160915208519,42.1183996888757,96.519577377253,1390.50557128031,740.528106689453,isolated,0601.jpk_height
17,82.51953125,2.02865181265651,40.6770302992217,95.6565656565657,3716.812947626,1354.69436645508,isolated,0601.jpk_height
18,62.01171875,1.74105610533003,35.6173006488181,90.8712541620422,1727.9887850636,780.820846557617,isolated,0601.jpk_height
1,125,6.46908370841697,19.3226746837982,95.357833655706,6652.88117948279,3056.04934692383,vertical,0601.jpk_height
2,167.96875,2.71997673092633,61.7537452031052,92.4047893825736,8794.96546627097,3054.38041687012,vertical,0601.jpk_height
1,147.94921875,4.4078357127191,33.5650483349646,90.4660394001764,8655.87264501653,2934.21745300293,lateral,0601.jpk_height
2,174.8046875,4.40299533475876,39.7013110870301,92.7651890254558,7251.36809738867,3796.81587219238,lateral,0601.jpk_height
3,144.53125,3.89350929528373,37.1210748552913,89.3989850935617,8268.40005390352,2688.16947937012,lateral,0601.jpk_height
4,278.3203125,6.85344449571087,40.6102818333442,93.1013712220529,10551.8300132098,6264.68658447266,lateral,0601.jpk_height
5,95.21484375,2.9967742181,31.7724449092356,87.2514859602377,4223.18519832963,2029.8957824707,lateral,0601.jpk_height
6,80.56640625,3.2023260413848,25.1587143872334,92.4841053587648,3087.40340158294,1942.15774536133,lateral,0601.jpk_height
1,61.03515625,1.63052033829303,37.4329315719526,95.6275303643725,1994.56505220866,844.717025756836,isolated,0602.jpk_height
2,122.0703125,3.89563627123612,31.3351411684197,93.2838660578387,7833.16567468498,2337.93258666992,isolated,0602.jpk_height
3,81.0546875,3.13685860257024,25.8394456905346,93.2769929364278,3876.39841201143,1763.10539245605,isolated,0602.jpk_height
4,91.30859375,5.67738258591496,16.082867830068,97.008547008547,5076.06074069037,2651.92985534668,isolated,0602.jpk_height
5,81.54296875,3.81376685455893,21.381214914206,95.7660566917833,2459.47907284502,1272.67837524414,isolated,0602.jpk_height
6,67.3828125,2.18063479950928,30.900549012225,93.6679977181974,2687.88996470318,1174.4499206543,isolated,0602.jpk_height
1,82.51953125,3.42126857853809,24.1195712513341,95.0504020840412,3891.05807982903,2000.80871582031,vertical,0602.jpk_height
2,91.796875,6.26360842853948,14.6555896728373,96.820313393572,3606.51960141137,2018.21327209473,vertical,0602.jpk_height
3,102.05078125,2.82645786008269,36.1055378504793,91.3381032120566,4217.620219468,1430.51147460938,vertical,0602.jpk_height
1,93.75,4.78158583053803,19.6064659973805,91.2369207772795,5281.89976597152,2328.39584350586,lateral,0602.jpk_height
1,80.078125,3.94836424302878,20.2813418598311,97.3060694579682,2881.13933931623,1429.55780029297,isolated,0603.jpk_height
2,67.3828125,2.79763144869079,24.0856645115042,95.0943396226415,2974.47887138974,1321.79260253906,isolated,0603.jpk_height
3,61.03515625,2.79393702114244,21.8455733927183,97.4338412189254,1964.14821066704,869.035720825195,isolated,0603.jpk_height
4,77.63671875,2.67658307174036,29.0059066612565,94.954128440367,3684.01138739598,1233.81614685059,isolated,0603.jpk_height
5,128.41796875,4.73667592995936,27.1114111771421,95.6482137435482,5878.5820741243,2253.29399108887,isolated,0603.jpk_height
6,140.13671875,6.75758737459608,20.7376850615086,93.0910139910573,8709.38385146686,3077.50701904297,isolated,0603.jpk_height
7,77.63671875,2.90708432100805,26.7060429547771,92.8933021806854,2832.25489972331,1137.49504089355,isolated,0603.jpk_height
8,151.3671875,6.53338160489416,23.1682758874226,95.6649356513886,11930.0497893864,4040.71807861328,isolated,0603.jpk_height
9,128.41796875,3.41862277499802,37.5642406904852,89.3376272956741,9609.20286923196,2447.12829589844,isolated,0603.jpk_height
10,162.59765625,4.15631841944915,39.1205966051921,92.6140231449966,12518.1654979039,3243.68476867676,isolated,0603.jpk_height
11,117.1875,3.50789410077148,33.4067952548018,95.662621650847,3500.97262083509,1898.28872680664,isolated,0603.jpk_height
12,128.90625,4.56610148594512,28.2311399334389,91.5369649805447,8686.41355085474,2916.57447814941,isolated,0603.jpk_height
13,64.453125,2.56514375103621,25.1265158040222,93.7702640111163,2527.14798636966,965.356826782227,isolated,0603.jpk_height
1,102.05078125,3.82557433152046,26.6759373642703,91.7262405382675,5576.42197093721,2080.20210266113,lateral,0603.jpk_height
2,129.39453125,4.15880829901656,31.1133675674827,91.9326077599459,9690.95781613967,3564.59617614746,lateral,0603.jpk_height
3,96.6796875,4.64402951792006,20.8180605069238,90.0129143349118,4371.60796479157,2492.66624450684,lateral,0603.jpk_height
4,200.1953125,5.47495798773005,36.5656344667225,94.479110707054,9994.28981926322,5450.96397399902,lateral,0603.jpk_height
5,83.984375,2.00988455280806,41.7856711633827,86.0780065005417,4586.87953464215,1515.38848876953,lateral,0603.jpk_height
1,86.9140625,2.94798750598527,29.4825070742461,95.949056314255,4371.22928133328,1490.83137512207,isolated,0604.jpk_height
2,74.70703125,1.61753912774709,46.1856099605157,92.0904945633111,3391.8222540688,1251.9359588623,isolated,0604.jpk_height
3,81.0546875,3.07180757307644,26.3866422527317,93.6485623003195,2826.66133042144,1747.13134765625,isolated,0604.jpk_height
4,79.1015625,2.774958385386,28.5054950433056,92.9357167411482,3724.50440680129,1289.12925720215,isolated,0604.jpk_height
5,38.0859375,1.12677030315697,33.8009773538506,94.4921677614957,965.448639421781,445.842742919922,isolated,0604.jpk_height
6,40.52734375,1.98692995078402,20.3969665533545,96.4542000844238,924.258375188089,544.78645324707,isolated,0604.jpk_height
7,74.70703125,3.07912772918526,24.2624008552472,96.8635363169479,2848.11131397461,1259.08851623535,isolated,0604.jpk_height
8,92.7734375,3.13393960132064,29.6028160405214,92.7741283476503,4922.92112977053,1750.94604492188,isolated,0604.jpk_height
9,71.2890625,4.09883719993298,17.392508905005,95.319543887563,3409.29065967711,1713.99116516113,isolated,0604.jpk_height
10,113.28125,3.0844251402353,36.7268599008236,86.9193026411943,7426.91428597087,1985.07308959961,isolated,0604.jpk_height
11,91.30859375,2.95415889681953,30.9084910254163,95.9373959373959,2489.44928073024,1373.7678527832,isolated,0604.jpk_height
1,122.55859375,4.20189135704788,29.1674827680709,95.6321107486674,8674.7453646797,2865.79132080078,vertical,0604.jpk_height
1,113.76953125,3.67470861589495,30.9601503525721,91.2495714775454,7651.4033135684,2538.44261169434,lateral,0604.jpk_height
2,233.88671875,6.03087670870287,38.7815453783841,88.1283605018349,24967.0041055544,4923.82049560547,lateral,0604.jpk_height
3,139.16015625,3.59060582553903,38.7567343817555,91.2910060641485,11293.4961234968,2979.04014587402,lateral,0604.jpk_height
4,89.35546875,2.8541606428378,31.3070916222699,89.6629213483146,4553.0884333631,1902.58026123047,lateral,0604.jpk_height
5,127.9296875,3.39568451569629,37.6741970311597,85.9878072013717,8445.08811227507,2152.2045135498,lateral,0604.jpk_height
6,123.53515625,5.39138741889584,22.9134259239156,90.1830126701079,4409.34113414211,2290.96412658691,lateral,0604.jpk_height
7,172.36328125,5.31481833397871,32.4307004339258,93.6883819833752,7980.74318692286,4621.98257446289,lateral,0604.jpk_height
1,111.328125,2.73032817289892,40.7746314545762,95.6953642384106,2783.76885634886,1515.86532592773,isolated,0605.jpk_height
2,151.3671875,3.78946374431407,39.9442236984375,94.1071861611834,12846.4279775001,2775.66909790039,isolated,0605.jpk_height
3,55.17578125,1.39004644593031,39.6934803232944,94.4292948967667,1303.90296006531,577.926635742188,isolated,0605.jpk_height
4,102.05078125,2.84177045713527,35.9109867560786,92.2695867553122,4548.56521825212,1687.52670288086,isolated,0605.jpk_height
5,34.1796875,1.56010609460652,21.9085661021153,96.4652223489168,795.955902486003,403.404235839844,isolated,0605.jpk_height
6,42.48046875,1.33039217864685,31.9307865994877,95.9058823529412,1030.35316994792,485.897064208984,isolated,0605.jpk_height
7,150.390625,4.72098757436365,31.8557553120168,94.5085190039319,8855.42656265652,3438.47274780273,isolated,0605.jpk_height
8,44.43359375,1.45795214157065,30.4767162673336,95.9097859327217,1386.98382393265,598.19221496582,isolated,0605.jpk_height
9,86.9140625,3.22614661041293,26.9405185181201,95.5388624865859,3454.04665072498,1485.82458496094,isolated,0605.jpk_height
10,127.44140625,3.62672831348882,35.1394963267609,92.2131147540984,5197.32895276336,2199.41139221191,isolated,0605.jpk_height
11,32.2265625,1.24506619408459,25.8834129888925,97.9606700655499,566.935736558279,320.672988891602,isolated,0605.jpk_height
1,114.2578125,4.29383227798568,26.6097521055481,87.9832810867294,6511.23788818431,2609.7297668457,lateral,0605.jpk_height
2,136.23046875,4.80608407951,28.3454193676714,89.916205084505,8693.87100385917,3018.85604858398,lateral,0605.jpk_height
3,144.04296875,3.81243126380978,37.7824434809763,90.072300396486,10236.8569338673,2762.3176574707,lateral,0605.jpk_height
