Repository: sabbkarr/SMART-AFM

# SMART-AFM Tutorial

[[`SMART-AFM Paper` 📄](https://doi.org/10.1007/s10570-025-06690-w)][[`Dataset`](https://doi.org/10.1007/s10570-020-03618-4)]

[[`SMART Paper 📄`](https://doi.org/10.1007/s10570-020-03668-8)][[`SMART-TEM Paper 📄`](https://doi.org/10.1007/s10570-022-04818-w)]

Welcome to the SMART-AFM Image Analysis Tutorial! Here you’ll find a guide for turning your raw AFM scans into quantitative cellulose nanocrystal measurements. By the end, you’ll have all the tools and confidence to customize SMART-AFM for your own samples and generate results.

This tutorial provides a complete, step-by-step guide to using SMART-AFM for automated AFM image analysis. We begin by introducing the SMART-AFM framework [1. What is SMART-AFM?](#1-what-is-smart-afm) and then walk you through getting started [2. Getting Started](#2-getting-started) —from installing prerequisites and preparing your AFM data, to downloading the repository and setting it up. Next, you’ll learn how to define all pipeline settings in `defineParams.m`, before running the full SMART-AFM workflow on your image set [3. Running SMART-AFM](#3-running-smart-afm). We then explore the structured outputs you’ll find under `outputs/`in [4. Result Structure](#4-result-structure) in `outputs` —including preprocessed images, segmented overlays, grouped­ images, quantitative measurements, and image metadata. Finally, we cover parameter tuning and customization tips [5. Customization and Parameter Tuning](#5-customization-and-parameter-tuning),  troubleshooting [6. Troubleshooting Tips](#6-troubleshooting-tips), and a FAQ [FAQs](#faqs) to answer common questions.

For bugs or feature requests, open an issue in the repository or email repository maintainer.

### Citation

```latex
@article{karimi2025semi,
  title={A semi-automatic workflow for atomic force microscopy image analysis and cellulose nanocrystal particle size measurements},
  author={Karimi, Saba and Yucel, Sezen and Moon, Robert J and Johnston, Linda J and Bechle, Nathan J and Batchelor, Warren and Cho, Jae-Young and Kalidindi, Surya R},
  journal={Cellulose},
  pages={1--18},
  year={2025},
  publisher={Springer}
}
```

## 2.2. AFM Data Preparation

While **preparing AFM images**, note that

- All AFM images must share the same dimensions (e.g., 512 × 512 px)
- All AFM images must share the same magnification so that the pixel length ($\text{nm/pixel}$) is consistent across the dataset. Pixel length data is available from microscope’s software or the image metadata. Make sure the chosen magnification yields a pixel size compatible with CNC dimensions—for example, $0.30 \text{ nm/pixel}$ gives only a $\sim1.5\%$ width error on a $6 \text{ nm}$ particle. For wood‐based CNCs, we recommend $≤ 0.3 \text { nm/pixel}$ ([Meija et al, 2020](https://doi.org/10.1021/acs.analchem.0c02805)).

## 2.3. Folder Structure

- **Place** all raw AFM images into the following directory:
    
    ```bash
    smart-afm/data/
    ```
    
    The code does not recognizes the files inside a sub-folder—drop every file into `data/`. Accepted file extensions are `.txt` , `.png` , `.tiff`, `.tif`, `.jpg`, and `.mat`. 
    
- **Keep all `.m` code files** in directory:
    
    ```bash
    smart-afm/src/
    ```

## Quick sanity check (sample data) 

To confirm your setup, run SMART-AFM on the included sample images in `data/`. This folder contains 5 example AFM images sampled from the study by Bushell et al. (2021) [[link to paper](https://doi.org/10.1007/s10570-020-03618-4)]. The resutls folder should be identical to the folder provided in `outputs/`--if the sanity check passes, replace `imageDir` with your own `data/` folder and proceed. If it fails, revisit Configuring MATLAB Path and Defining Parameters, then re-run.

# 4. Result Structure

When you run `runSmartAfm`, the code builds an `outputs/` folder under your project root with a structure as follows:

```
smart-afm/outputs/     
├── preprocessed_images/                      % processed images (png)
│   └── <name>_preprocessed.png
├── segmented_images/                         % segmented, binary images (png)
│   └── <name>_segmented.png
├── grouped_images/                           % displays particle groupings as overlays on raw images (png)
│   └── <name>_grouped.png
├── measurements/
│   ├── <requested_group>/
│   │   ├── <requested_group>_length_hist.png
│   │   ├── <requested_group>_height_hist.png
│   │   ├── <requested_group>_aspect_ratio_hist.png
│   │   ├── <requested_group>_length_height_heatmap.png
│   │   └── <requested_group>_measurements.csv
│   ├── all/
│   │   ├── all_length_hist.png
│   │   ├── all_height_hist.png
│   │   ├── all_aspect_ratio_hist.png
│   │   ├── all_length_height_heatmap.png
│   │   └── all_measurements.csv
│   ├── summary_measurements.csv
│   ├── all_cumulative_mean_length.png
│   └── all_cumulative_mean_height.png
└── image_metadata/
    └── image_metadata.csv
```

File: outputs/measurements/isolated/isolated_measurements.csv
ID,Length_nm,Height_nm,AspectRatio,Solidity_%,Area 3D_nm2,Area 2D_nm2,Group,ImageName
1,87.4,3.16,27.69,96.33,3165.14,1521.11,isolated,0601.jpk_height
2,63.48,2.29,27.78,95.56,2064.84,1366.14,isolated,0601.jpk_height
3,68.36,2.95,23.17,95.92,2797.93,1691.1,isolated,0601.jpk_height
4,79.1,3.2,24.76,94.61,3535,1667.02,isolated,0601.jpk_height
5,86.43,3.23,26.74,96.66,2640.29,1564.26,isolated,0601.jpk_height
6,111.82,2.57,43.44,96.1,6703.28,2219.2,isolated,0601.jpk_height
7,51.27,2.29,22.39,97.33,1370.47,800.37,isolated,0601.jpk_height
8,69.82,2.45,28.46,95.7,1995.19,987.53,isolated,0601.jpk_height
9,94.24,2.4,39.25,93.23,4618.27,1892.57,isolated,0601.jpk_height
10,68.85,2.77,24.88,96.51,1440.35,936.03,isolated,0601.jpk_height
11,50.29,1.84,27.27,95.65,1234.61,650.17,isolated,0601.jpk_height
12,162.11,3.19,50.82,92.77,9913.23,2721.55,isolated,0601.jpk_height
13,145.51,2.13,68.16,90.87,7689.6,2177,isolated,0601.jpk_height
14,112.3,4.15,27.04,93.43,7579.38,2775.91,isolated,0601.jpk_height
15,45.9,2.37,19.39,98.04,1365.7,762.7,isolated,0601.jpk_height
16,55.66,1.32,42.12,96.52,1390.51,740.53,isolated,0601.jpk_height
17,82.52,2.03,40.68,95.66,3716.81,1354.69,isolated,0601.jpk_height
18,62.01,1.74,35.62,90.87,1727.99,780.82,isolated,0601.jpk_height
1,61.04,1.63,37.43,95.63,1994.57,844.72,isolated,0602.jpk_height
2,122.07,3.9,31.34,93.28,7833.17,2337.93,isolated,0602.jpk_height
3,81.05,3.14,25.84,93.28,3876.4,1763.11,isolated,0602.jpk_height
4,91.31,5.68,16.08,97.01,5076.06,2651.93,isolated,0602.jpk_height
5,81.54,3.81,21.38,95.77,2459.48,1272.68,isolated,0602.jpk_height
6,67.38,2.18,30.9,93.67,2687.89,1174.45,isolated,0602.jpk_height
1,80.08,3.95,20.28,97.31,2881.14,1429.56,isolated,0603.jpk_height
2,67.38,2.8,24.09,95.09,2974.48,1321.79,isolated,0603.jpk_height
3,61.04,2.79,21.85,97.43,1964.15,869.04,isolated,0603.jpk_height
4,77.64,2.68,29.01,94.95,3684.01,1233.82,isolated,0603.jpk_height
5,128.42,4.74,27.11,95.65,5878.58,2253.29,isolated,0603.jpk_height
6,140.14,6.76,20.74,93.09,8709.38,3077.51,isolated,0603.jpk_height
7,77.64,2.91,26.71,92.89,2832.25,1137.5,isolated,0603.jpk_height
8,151.37,6.53,23.17,95.66,11930.05,4040.72,isolated,0603.jpk_height
9,128.42,3.42,37.56,89.34,9609.2,2447.13,isolated,0603.jpk_height
10,162.6,4.16,39.12,92.61,12518.17,3243.68,isolated,0603.jpk_height
11,117.19,3.51,33.41,95.66,3500.97,1898.29,isolated,0603.jpk_height
12,128.91,4.57,28.23,91.54,8686.41,2916.57,isolated,0603.jpk_height
13,64.45,2.57,25.13,93.77,2527.15,965.36,isolated,0603.jpk_height
1,86.91,2.95,29.48,95.95,4371.23,1490.83,isolated,0604.jpk_height
2,74.71,1.62,46.19,92.09,3391.82,1251.94,isolated,0604.jpk_height
3,81.05,3.07,26.39,93.65,2826.66,1747.13,isolated,0604.jpk_height
4,79.1,2.77,28.51,92.94,3724.5,1289.13,isolated,0604.jpk_height
5,38.09,1.13,33.8,94.49,965.45,445.84,isolated,0604.jpk_height
6,40.53,1.99,20.4,96.45,924.26,544.79,isolated,0604.jpk_height
7,74.71,3.08,24.26,96.86,2848.11,1259.09,isolated,0604.jpk_height
8,92.77,3.13,29.6,92.77,4922.92,1750.95,isolated,0604.jpk_height
9,71.29,4.1,17.39,95.32,3409.29,1713.99,isolated,0604.jpk_height
10,113.28,3.08,36.73,86.92,7426.91,1985.07,isolated,0604.jpk_height
11,91.31,2.95,30.91,95.94,2489.45,1373.77,isolated,0604.jpk_height
1,111.33,2.73,40.77,95.7,2783.77,1515.87,isolated,0605.jpk_height
2,151.37,3.79,39.94,94.11,12846.43,2775.67,isolated,0605.jpk_height
3,55.18,1.39,39.69,94.43,1303.9,577.93,isolated,0605.jpk_height
4,102.05,2.84,35.91,92.27,4548.57,1687.53,isolated,0605.jpk_height
5,34.18,1.56,21.91,96.47,795.96,403.4,isolated,0605.jpk_height
6,42.48,1.33,31.93,95.91,1030.35,485.9,isolated,0605.jpk_height
7,150.39,4.72,31.86,94.51,8855.43,3438.47,isolated,0605.jpk_height
8,44.43,1.46,30.48,95.91,1386.98,598.19,isolated,0605.jpk_height
9,86.91,3.23,26.94,95.54,3454.05,1485.82,isolated,0605.jpk_height
10,127.44,3.63,35.14,92.21,5197.33,2199.41,isolated,0605.jpk_height
11,32.23,1.25,25.88,97.96,566.94,320.67,isolated,0605.jpk_height
