Repository: sabbkarr/SMART-AFM

# SMART-AFM Tutorial

[[`SMART-AFM Paper` 📄](https://doi.org/10.1007/s10570-025-06690-w)][[`Dataset`](https://doi.org/10.1007/s10570-020-03618-4)]

[[`SMART Paper 📄`](https://doi.org/10.1007/s10570-020-03668-8)][[`SMART-TEM Paper 📄`](https://doi.org/10.1007/s10570-022-04818-w)]

Welcome to the SMART-AFM Image Analysis Tutorial! Here you’ll find a guide for turning your raw AFM scans into quantitative cellulose nanocrystal measurements. By the end, you’ll have all the tools and confidence to customize SMART-AFM for your own samples and generate results.

This tutorial provides a complete, step-by-step guide to using SMART-AFM for automated AFM image analysis. We begin by introducing the SMART-AFM framework [1. What is SMART-AFM?](#1-what-is-smart-afm) and then walk you through getting started [2. Getting Started](#2-getting-started) —from installing prerequisites and preparing your AFM data, to downloading the repository and setting it up. Next, you’ll learn how to define all pipeline settings in `defineParams.m`, before running the full SMART-AFM workflow on your image set [3. Running SMART-AFM](#3-running-smart-afm). We then explore the structured outputs you’ll find under `outputs/`in [4. Result Structure](#4-result-structure) in `outputs` —including preprocessed images, segmented overlays, grouped­ images, quantitative measurements, and image metadata. Finally, we cover parameter tuning and customization tips [5. Customization and Parameter Tuning](#5-customization-and-parameter-tuning),  troubleshooting [6. Troubleshooting Tips](#6-troubleshooting-tips), and a FAQ [FAQs](#faqs) to answer common questions.

For bugs or feature requests, open an issue in the repository or email repository maintainer.

### Citation

```latex
@article{karimi2025semi,
  title={A semi-automatic workflow for atomic force microscopy image analysis and cellulose nanocrystal particle size measurements},
  author={Karimi, Saba and Yucel, Sezen and Moon, Robert J and Johnston, Linda J and Bechle, Nathan J and Batchelor, Warren and Cho, Jae-Young and Kalidindi, Surya R},
  journal={Cellulose},
  pages={1--18},
  year={2025},
  publisher={Springer}
}
```

## 2.2. AFM Data Preparation

While **preparing AFM images**, note that

- All AFM images must share the same dimensions (e.g., 512 × 512 px)
- All AFM images must share the same magnification so that the pixel length ($\text{nm/pixel}$) is consistent across the dataset. Pixel length data is available from microscope’s software or the image metadata. Make sure the chosen magnification yields a pixel size compatible with CNC dimensions—for example, $0.30 \text{ nm/pixel}$ gives only a $\sim1.5\%$ width error on a $6 \text{ nm}$ particle. For wood‐based CNCs, we recommend $≤ 0.3 \text { nm/pixel}$ ([Meija et al, 2020](https://doi.org/10.1021/acs.analchem.0c02805)).

## 2.3. Folder Structure

- **Place** all raw AFM images into the following directory:
    
    ```bash
    smart-afm/data/
    ```
    
    The code does not recognizes the files inside a sub-folder—drop every file into `data/`. Accepted file extensions are `.txt` , `.png` , `.tiff`, `.tif`, `.jpg`, and `.mat`. 
    
- **Keep all `.m` code files** in directory:
    
    ```bash
    smart-afm/src/
    ```

## Quick sanity check (sample data) 

To confirm your setup, run SMART-AFM on the included sample images in `data/`. This folder contains 5 example AFM images sampled from the study by Bushell et al. (2021) [[link to paper](https://doi.org/10.1007/s10570-020-03618-4)]. The resutls folder should be identical to the folder provided in `outputs/`--if the sanity check passes, replace `imageDir` with your own `data/` folder and proceed. If it fails, revisit Configuring MATLAB Path and Defining Parameters, then re-run.

# 4. Result Structure

When you run `runSmartAfm`, the code builds an `outputs/` folder under your project root with a structure as follows:

```
smart-afm/outputs/     
├── preprocessed_images/                      % processed images (png)
│   └── <name>_preprocessed.png
├── segmented_images/                         % segmented, binary images (png)
│   └── <name>_segmented.png
├── grouped_images/                           % displays particle groupings as overlays on raw images (png)
│   └── <name>_grouped.png
├── measurements/
│   ├── <requested_group>/
│   │   ├── <requested_group>_length_hist.png
│   │   ├── <requested_group>_height_hist.png
│   │   ├── <requested_group>_aspect_ratio_hist.png
│   │   ├── <requested_group>_length_height_heatmap.png
│   │   └── <requested_group>_measurements.csv
│   ├── all/
│   │   ├── all_length_hist.png
│   │   ├── all_height_hist.png
│   │   ├── all_aspect_ratio_hist.png
│   │   ├── all_length_height_heatmap.png
│   │   └── all_measurements.csv
│   ├── summary_measurements.csv
│   ├── all_cumulative_mean_length.png
│   └── all_cumulative_mean_height.png
└── image_metadata/
    └── image_metadata.csv
```

File: outputs/measurements/vertical/vertical_measurements.csv
ID,Length_nm,Height_nm,AspectRatio,Solidity_%,Area 3D_nm2,Area 2D_nm2,Group,ImageName
1,125,6.47,19.32,95.36,6652.88,3056.05,vertical,0601.jpk_height
2,167.97,2.72,61.75,92.4,8794.97,3054.38,vertical,0601.jpk_height
1,82.52,3.42,24.12,95.05,3891.06,2000.81,vertical,0602.jpk_height
2,91.8,6.26,14.66,96.82,3606.52,2018.21,vertical,0602.jpk_height
3,102.05,2.83,36.11,91.34,4217.62,1430.51,vertical,0602.jpk_height
1,122.56,4.2,29.17,95.63,8674.75,2865.79,vertical,0604.jpk_height
