Repository: sabbkarr/SMART-AFM

# SMART-AFM Tutorial

[[`SMART-AFM Paper` 📄](https://doi.org/10.1007/s10570-025-06690-w)][[`Dataset`](https://doi.org/10.1007/s10570-020-03618-4)]

[[`SMART Paper 📄`](https://doi.org/10.1007/s10570-020-03668-8)][[`SMART-TEM Paper 📄`](https://doi.org/10.1007/s10570-022-04818-w)]

Welcome to the SMART-AFM Image Analysis Tutorial! Here you’ll find a guide for turning your raw AFM scans into quantitative cellulose nanocrystal measurements. By the end, you’ll have all the tools and confidence to customize SMART-AFM for your own samples and generate results.

This tutorial provides a complete, step-by-step guide to using SMART-AFM for automated AFM image analysis. We begin by introducing the SMART-AFM framework [1. What is SMART-AFM?](#1-what-is-smart-afm) and then walk you through getting started [2. Getting Started](#2-getting-started) —from installing prerequisites and preparing your AFM data, to downloading the repository and setting it up. Next, you’ll learn how to define all pipeline settings in `defineParams.m`, before running the full SMART-AFM workflow on your image set [3. Running SMART-AFM](#3-running-smart-afm). We then explore the structured outputs you’ll find under `outputs/`in [4. Result Structure](#4-result-structure) in `outputs` —including preprocessed images, segmented overlays, grouped­ images, quantitative measurements, and image metadata. Finally, we cover parameter tuning and customization tips [5. Customization and Parameter Tuning](#5-customization-and-parameter-tuning),  troubleshooting [6. Troubleshooting Tips](#6-troubleshooting-tips), and a FAQ [FAQs](#faqs) to answer common questions.

For bugs or feature requests, open an issue in the repository or email repository maintainer.

### Citation

```latex
@article{karimi2025semi,
  title={A semi-automatic workflow for atomic force microscopy image analysis and cellulose nanocrystal particle size measurements},
  author={Karimi, Saba and Yucel, Sezen and Moon, Robert J and Johnston, Linda J and Bechle, Nathan J and Batchelor, Warren and Cho, Jae-Young and Kalidindi, Surya R},
  journal={Cellulose},
  pages={1--18},
  year={2025},
  publisher={Springer}
}
```

## 2.2. AFM Data Preparation

While **preparing AFM images**, note that

- All AFM images must share the same dimensions (e.g., 512 × 512 px)
- All AFM images must share the same magnification so that the pixel length ($\text{nm/pixel}$) is consistent across the dataset. Pixel length data is available from microscope’s software or the image metadata. Make sure the chosen magnification yields a pixel size compatible with CNC dimensions—for example, $0.30 \text{ nm/pixel}$ gives only a $\sim1.5\%$ width error on a $6 \text{ nm}$ particle. For wood‐based CNCs, we recommend $≤ 0.3 \text { nm/pixel}$ ([Meija et al, 2020](https://doi.org/10.1021/acs.analchem.0c02805)).

## 2.3. Folder Structure

- **Place** all raw AFM images into the following directory:
    
    ```bash
    smart-afm/data/
    ```
    
    The code does not recognizes the files inside a sub-folder—drop every file into `data/`. Accepted file extensions are `.txt` , `.png` , `.tiff`, `.tif`, `.jpg`, and `.mat`. 
    
- **Keep all `.m` code files** in directory:
    
    ```bash
    smart-afm/src/
    ```

## Quick sanity check (sample data) 

To confirm your setup, run SMART-AFM on the included sample images in `data/`. This folder contains 5 example AFM images sampled from the study by Bushell et al. (2021) [[link to paper](https://doi.org/10.1007/s10570-020-03618-4)]. The resutls folder should be identical to the folder provided in `outputs/`--if the sanity check passes, replace `imageDir` with your own `data/` folder and proceed. If it fails, revisit Configuring MATLAB Path and Defining Parameters, then re-run.

# 4. Result Structure

When you run `runSmartAfm`, the code builds an `outputs/` folder under your project root with a structure as follows:

```
smart-afm/outputs/     
├── preprocessed_images/                      % processed images (png)
│   └── <name>_preprocessed.png
├── segmented_images/                         % segmented, binary images (png)
│   └── <name>_segmented.png
├── grouped_images/                           % displays particle groupings as overlays on raw images (png)
│   └── <name>_grouped.png
├── measurements/
│   ├── <requested_group>/
│   │   ├── <requested_group>_length_hist.png
│   │   ├── <requested_group>_height_hist.png
│   │   ├── <requested_group>_aspect_ratio_hist.png
│   │   ├── <requested_group>_length_height_heatmap.png
│   │   └── <requested_group>_measurements.csv
│   ├── all/
│   │   ├── all_length_hist.png
│   │   ├── all_height_hist.png
│   │   ├── all_aspect_ratio_hist.png
│   │   ├── all_length_height_heatmap.png
│   │   └── all_measurements.csv
│   ├── summary_measurements.csv
│   ├── all_cumulative_mean_length.png
│   └── all_cumulative_mean_height.png
└── image_metadata/
    └── image_metadata.csv
```

File: outputs/measurements/summary_measurements.csv
Row,Length_nm,Height_nm,AspectRatio,Solidity_%,Area 3D_nm2,Area 2D_nm2,Count
isolated_average,87.6009666313559,2.97593026145721,30.5615880362212,94.6406204350602,4180.38008905772,1590.32466047901,59
isolated_std,34.2347394074129,1.19119006652456,9.00445210506969,2.16427282974634,3095.11358699696,833.901394977825,59
vertical_average,115.315755208333,4.31704777725858,30.8541002382708,94.4339254127695,5972.96498519031,2404.29242451986,6
vertical_std,30.7352264808679,1.67382989699116,16.8874493927959,2.10074528437569,2397.5498046557,681.247131149894,6
lateral_average,137.362393465909,4.26437796819734,32.2752487523382,90.4134465678486,8012.82938710954,3040.36790674383,22
lateral_std,49.937042009524,1.11945218192188,6.60332234937222,2.31101579377599,4484.91400109752,1247.54692189809,22
all_average,102.095680675287,3.39423548723986,31.0151007829669,93.5574250877912,5273.13174347078,2013.13797084764,87
all_std,43.9178385447335,1.34126742686864,9.08070133238882,2.84726499078159,3805.27570657727,1131.04691230362,87
